Repository: hgtd/sensor-test

File: cv_suyu/data/0728/HPK-W28-LGAD-L5P5-CV.csv
Bias Voltage[V],Measured Voltage[V],Measured Capacitance[pF],Capacitance^{-2}[pF]^{-2},Monitoring Current[A]
0.0,0.0,155.54119,4.13341646799e-05,4.583767e-08
-0.5,-0.5,136.1589653,5.39395743588e-05,-1.113016e-07
-1.0,-1.0,127.0630572,6.19386020408e-05,-1.148514e-07
-1.5,-1.5,121.0608765,6.82326709729e-05,-1.4131e-07
-2.0,-2.0,114.2623334,7.65938363496e-05,-1.106169e-07
-2.5,-2.5,108.3014424,8.52572889176e-05,-1.271416e-07
-3.0,-3.0,106.0703343,8.8881653381e-05,-1.331037e-07
-3.5,-3.5,104.2599356,9.1995184626e-05,-1.392059e-07
-4.0,-4.0,102.6910509,9.48276096813e-05,-1.289567e-07
-4.5,-4.5,101.3834881,9.72894037779e-05,-1.603952e-07
-5.0,-5.0,100.2553549,9.94912397447e-05,-1.489661e-07
-5.5,-5.5,99.22330845,0.000101571669845,-1.486722e-07
-6.0,-6.0,98.34808891,0.000103387527573,-1.604971e-07
-6.5,-6.5,97.56646348,0.000105050681325,-1.499017e-07
-7.0,-7.0,96.83346787,0.000106647094795,-1.564523e-07
-7.5,-7.5,96.19352698,0.000108070784165,-1.782665e-07
-8.0,-8.0,95.59977242,0.000109417372891,-1.450867e-07
-8.5,-8.5,95.02976163,0.00011073393171,-1.46002e-07
-9.0,-9.0,94.5160696,0.000111940873926,-1.657708e-07
-9.5,-9.5,94.0364889,0.000113085569516,-1.600606e-07
-10.0,-10.0,93.5628982,0.000114233285521,-1.576478e-07
-10.5,-10.5,93.12979822,0.000115298239489,-1.721496e-07
-11.0,-11.0,92.72581595,0.000116305076886,-1.560225e-07
-11.5,-11.5,92.31873625,0.000117333033348,-1.680312e-07
-12.0,-12.0,91.94693013,0.00011828387191,-1.804633e-07
-12.5,-12.5,91.59035761,0.000119206651973,-1.588618e-07
-13.0,-13.0,91.23619366,0.000120133929626,-1.507181e-07
-13.5,-13.5,90.90533801,0.000121009990836,-1.772973e-07
-14.0,-14.0,90.59210901,0.000121848239697,-1.54615e-07
-14.5,-14.5,90.27291144,0.000122711453784,-1.77943e-07
-15.0,-15.0,89.9744655,0.000123526873446,-1.497367e-07
-15.5,-15.5,89.68600353,0.000124322763723,-1.635311e-07
-16.0,-16.0,89.3929553,0.000125139210219,-1.911206e-07
-16.5,-16.5,89.12283997,0.000125898908698,-1.743361e-07
-17.0,-17.0,88.85939263,0.000126646537033,-1.686741e-07
-17.5,-17.5,88.59075035,0.00012741578663,-1.596834e-07
-18.0,-18.0,88.33909869,0.000128142759525,-1.678478e-07
-18.5,-18.5,88.09126908,0.000128864788908,-1.606689e-07
-19.0,-19.0,87.84305049,0.000129594085726,-1.8218e-07
-19.5,-19.5,87.60475666,0.00013030006272,-1.651216e-07
-20.0,-20.0,87.37564741,0.000130984282855,-1.669496e-07
-20.5,-20.5,87.13810434,0.000131699396379,-1.616618e-07
-21.5,-21.5,86.69491896,0.000133049335562,-1.850028e-07
-22.5,-22.5,86.2532942,0.000134415273044,-1.968325e-07
-23.5,-23.5,85.82650584,0.000135755407007,-1.796611e-07
-24.5,-24.5,85.41308576,0.000137072765762,-1.814108e-07
-25.5,-25.5,84.99928818,0.000138410622687,-1.944751e-07
-26.5,-26.5,84.59135068,0.000139748797989,-1.745513e-07
-27.5,-27.5,84.1797977,0.000141118595213,-1.823994e-07
-28.5,-28.5,83.78531458,0.000142450569817,-1.763347e-07
-29.5,-29.5,83.38256131,0.000143830018748,-1.615238e-07
-30.5,-30.5,82.98400001,0.000145214930097,-2.075318e-07
-31.5,-31.5,82.5760949,0.00014665312386,-1.84041e-07
-32.5,-32.5,82.15207814,0.000148170890893,-1.889016e-07
-33.5,-33.5,81.70981154,0.000149779226127,-2.038092e-07
-34.5,-34.5,81.20960384,0.000151630028358,-1.827709e-07
-35.5,-35.5,80.62689273,0.000153829686229,-1.889176e-07
-36.5,-36.5,79.85899793,0.000156802248936,-2.08512e-07
-37.5,-37.5,78.93684337,0.000160487233045,-1.868138e-07
-38.5,-38.5,78.1294764,0.000163821226231,-1.98621e-07
-39.5,-39.5,77.54437233,0.000166302749684,-2.049794e-07
-40.5,-40.5,77.09333479,0.00016825436338,-2.168602e-07
-41.5,-41.5,76.67350182,0.000170101993184,-1.903667e-07
-42.5,-42.5,76.23181711,0.000172078834535,-1.956569e-07
-43.5,-43.5,75.76506782,0.000174205542104,-1.996775e-07
-44.5,-44.5,75.26474645,0.00017652929799,-2.09172e-07
-45.5,-45.5,74.70995146,0.000179160840634,-1.787612e-07
-46.5,-46.5,74.09065368,0.000182168443287,-1.874422e-07
-47.5,-47.5,73.39899526,0.000185617863685,-2.024633e-07
-48.5,-48.5,72.57451691,0.000189859220167,-1.914385e-07
-49.5,-49.5,71.57538565,0.000195196760866,-2.047308e-07
-50.5,-50.5,70.32140347,0.000202220388521,-2.138458e-07
-51.5,-51.5,68.56751761,0.000212697872804,-1.895759e-07
-52.5,-52.5,65.77864712,0.000231116060404,-2.078979e-07
-53.5,-53.5,59.97744017,0.000277986782963,-1.839282e-07
-53.6,-53.6,58.8302687,0.000288933791132,-4.754141e-09
-53.7,-53.7,57.65982051,0.000300783097706,1.250222e-08
-53.8,-53.8,55.94040688,0.000319557311183,-3.954903e-09
-53.9,-53.9,54.13027401,0.000341286845293,7.082115e-09
-54.0,-54.0,51.32980152,0.000379542863715,1.908255e-08
-54.1,-54.1,48.24225551,0.000429679655264,2.410255e-08
-54.2,-54.2,43.02978234,0.000540084484961,1.464122e-08
-54.3,-54.3,37.32270496,0.000717883177886,2.773997e-08
-54.4,-54.4,29.2628155,0.00116779814689,2.092729e-08
-54.5,-54.5,22.88372995,0.00190961743837,5.159142e-09
-54.6,-54.6,17.47293936,0.00327542802523,2.112875e-08
-54.7,-54.7,14.61695218,0.00468043639438,1.290653e-08
-54.8,-54.8,12.88843295,0.00602004540608,1.142781e-08
-54.9,-54.9,11.53197688,0.00751956077853,3.316179e-08
-55.0,-55.0,10.66130962,0.00879789729587,2.581869e-08
-55.1,-55.1,9.869815384,0.0102655433562,3.423857e-08
-55.2,-55.2,9.354271716,0.0114282580544,1.090651e-08
-55.3,-55.3,8.823859811,0.0128434825717,3.327264e-09
-55.4,-55.4,8.4595473,0.013973517846,3.693377e-08
-55.5,-55.5,8.088832702,0.0152836925819,2.120386e-08
-55.6,-55.6,7.807110123,0.016406630199,2.094066e-08
-55.7,-55.7,7.517124629,0.0176968715545,2.882882e-08
-55.8,-55.8,7.295492714,0.0187884409364,2.850607e-08
-55.9,-55.9,7.062828876,0.0200466880422,1.618052e-08
-56.0,-56.0,6.888390216,0.0210748512303,3.032814e-08
-56.1,-56.1,6.727215636,0.0220967957942,3.260621e-08
-57.1,-57.1,5.528686858,0.0327156847884,-1.749734e-07
-58.1,-58.1,4.869748451,0.0421683826111,-1.978615e-07
-59.1,-59.1,4.459745361,0.0502782178242,-1.936712e-07
-60.1,-60.1,4.187799459,0.0570201357713,-1.831451e-07
-61.1,-61.1,4.041727653,0.0612161353387,-2.154742e-07
-62.1,-62.1,3.974577089,0.063302104782,-1.8043e-07
-63.1,-63.1,3.941347594,0.0643740042853,-1.830432e-07
-64.1,-64.0,3.926235474,0.0648705103639,-2.141756e-07
-65.1,-65.0,3.91599661,0.0652101779974,-1.906438e-07
-66.1,-66.1,3.907652492,0.0654889655098,-2.101555e-07
-67.1,-67.1,3.902506093,0.0656618055095,-2.185657e-07
-68.1,-68.1,3.897654177,0.0658253828012,-1.929459e-07
-69.1,-69.1,3.895624576,0.0658939900617,-3.205249e-07

File: cv_suyu/data/0728/HPK-W33-LGAD-L5P5-CV.csv
Bias Voltage[V],Measured Voltage[V],Measured Capacitance[pF],Capacitance^{-2}[pF]^{-2},Monitoring Current[A]
0.0,0.0,133.6299863,5.6000531929e-05,6.874914e-08
-0.5,-0.5,119.0920363,7.05073768864e-05,-1.548845e-07
-1.0,-1.0,112.3270002,7.92559139428e-05,-1.676207e-07
-1.5,-1.5,108.1745577,8.54574134242e-05,-1.491191e-07
-2.0,-2.0,105.1897477,9.03760119366e-05,-1.32466e-07
-2.5,-2.5,103.2094327,9.38774357006e-05,-1.550253e-07
-3.0,-3.0,101.2699588,9.75076597974e-05,-1.501346e-07
-3.5,-3.5,99.67622123,0.000100650716153,-1.390634e-07
-4.0,-4.0,98.23079291,0.000103634582155,-1.520611e-07
-4.5,-4.5,97.16446043,0.000105921741703,-1.558928e-07
-5.0,-5.0,96.13071171,0.000108212064995,-1.422816e-07
-5.5,-5.5,95.48223879,0.000109686912783,-1.534277e-07
-6.5,-6.5,94.08501111,0.00011296895696,-1.82706e-07
-7.5,-7.5,92.69931373,0.000116371588346,-1.970726e-07
-8.5,-8.5,91.794432,0.000118677208461,-1.700554e-07
-9.5,-9.5,90.94314426,0.000120909400889,-1.537382e-07
-10.5,-10.5,90.11337169,0.000123146343401,-1.792678e-07
-11.5,-11.5,89.18502524,0.000125723401023,-1.745111e-07
-12.5,-12.5,88.55782668,0.000127510544491,-1.888643e-07
-13.5,-13.5,87.98926955,0.000129163729142,-1.5927e-07
-14.5,-14.5,87.28981992,0.000131241989403,-1.927449e-07
-15.5,-15.5,87.09219741,0.000131838272388,-1.870478e-07
-16.5,-16.5,86.54268191,0.000133517840887,-1.78058e-07
-17.5,-17.5,85.98326069,0.000135260870736,-1.864934e-07
-18.5,-18.5,85.5337605,0.000136686262193,-1.955723e-07
-19.5,-19.5,85.04709333,0.000138255064615,-1.844452e-07
-20.5,-20.5,84.60264511,0.000139711487627,-2.012176e-07
-21.5,-21.5,84.21345272,0.000141005824629,-1.88721e-07
-22.5,-22.5,83.9143366,0.000142012858418,-1.786993e-07
-23.5,-23.5,83.59849638,0.000143087951961,-1.70209e-07
-24.5,-24.5,83.08208794,0.000144872246758,-1.90754e-07
-25.5,-25.5,82.84805007,0.000145691903517,-1.96233e-07
-26.5,-26.5,82.35615976,0.00014743745483,-1.760041e-07
-27.5,-27.5,82.1067121,0.000148334672475,-1.795819e-07
-28.5,-28.5,81.81135153,0.0001494076605,-1.825247e-07
-29.5,-29.5,81.4663514,0.000150675786695,-2.042487e-07
-30.5,-30.5,81.10427741,0.000152024114102,-2.092221e-07
-31.5,-31.5,80.76772613,0.000153293693182,-1.86689e-07
-32.5,-32.5,80.43373073,0.000154569418896,-1.788243e-07
-33.5,-33.5,80.1166272,0.0001557954193,-1.907549e-07
-34.5,-34.5,79.76676043,0.000157165092042,-2.074214e-07
-35.5,-35.5,79.42088485,0.000158536971356,-2.194642e-07
-36.5,-36.5,79.06413082,0.000159970903665,-1.779188e-07
-37.5,-37.5,78.69862133,0.000161460298628,-1.849678e-07
-38.5,-38.5,78.3246611,0.000163005760063,-1.915896e-07
-39.5,-39.5,77.93140247,0.000164655035187,-1.896793e-07
-40.5,-40.5,77.5156998,0.000166425800949,-2.085502e-07
-41.5,-41.5,77.08666473,0.000168283481652,-2.144795e-07
-42.5,-42.5,76.62410375,0.000170321386777,-1.926491e-07
-43.5,-43.5,76.12428766,0.000172565318195,-1.849898e-07
-44.5,-44.5,75.59276445,0.000175000602613,-1.869121e-07
-45.5,-45.5,74.99529609,0.000177800079894,-2.094489e-07
-46.5,-46.5,74.3230779,0.000181030865139,-2.176595e-07
-47.5,-47.5,73.55891717,0.000184811650202,-1.946779e-07
-48.5,-48.5,72.6326814,0.000189555262146,-1.755956e-07
-49.5,-49.5,71.46631972,0.000195793001482,-1.980804e-07
-50.5,-50.5,69.94225964,0.000204418728166,-1.914399e-07
-51.5,-51.5,67.63760293,0.000218586624867,-2.274207e-07
-52.5,-52.5,63.36973449,0.000249021144614,-2.168345e-07
-52.6,-52.6,62.78812733,0.000253655883038,1.928608e-08
-52.7,-52.7,61.96758555,0.000260417910508,1.36462e-08
-52.8,-52.8,61.16637895,0.000267284920647,7.924364e-09
-52.9,-52.9,60.08838359,0.000276961215913,7.819212e-09
-53.0,-53.0,59.05175236,0.000286770464877,2.792338e-08
-53.1,-53.1,57.50980796,0.000302354311026,1.579301e-08
-53.2,-53.2,55.9376776,0.000319588495268,1.488693e-08
-53.3,-53.3,54.00487532,0.000342873613526,3.042323e-08
-53.4,-53.4,50.86801055,0.000386465290311,8.740577e-09
-53.5,-53.5,47.32357442,0.000446524116449,1.907838e-08
-53.6,-53.6,41.50740499,0.000580428641896,5.321876e-09
-53.7,-53.7,35.31308215,0.00080191576333,1.784852e-08
-53.8,-53.8,27.1553022,0.00135609688858,1.962411e-08
-53.9,-53.9,21.28985778,0.00220624876401,1.577598e-08
-54.0,-54.0,16.64274103,0.00361035817403,1.158789e-08
-54.1,-54.1,14.41690785,0.00481122596915,3.54622e-08
-54.2,-54.2,12.70227112,0.00619779551877,2.440665e-08
-54.3,-54.3,11.71672293,0.00728429758647,1.991626e-08
-54.4,-54.4,10.82237754,0.0085379702941,2.325615e-08
-54.5,-54.5,10.23444651,0.00954709576635,3.67169e-08
-54.6,-54.6,9.663113122,0.0107094180686,1.013373e-08
-54.7,-54.7,9.254169209,0.0116768345771,2.847455e-08
-54.8,-54.8,8.907403014,0.0126036923964,3.089788e-08
-54.9,-54.9,8.556738764,0.0136578850595,3.406781e-08
-55.0,-55.0,8.285229237,0.0145676984124,1.714172e-08
-55.1,-55.1,8.002948462,0.0156134889344,2.714718e-08
-56.1,-56.1,6.455813963,0.0239937420914,-1.695217e-07
-57.1,-57.1,5.661061107,0.0312035721492,-1.635104e-07
-58.1,-58.1,5.166984965,0.0374563629225,-1.728859e-07
-59.1,-59.1,4.852641303,0.0424662213627,-1.784134e-07
-60.1,-60.1,4.661543757,0.0460193488754,-1.775624e-07
-61.1,-61.1,4.568754444,0.0479075946749,-1.893476e-07
-62.1,-62.1,4.524983657,0.0488389108252,-1.988361e-07
-63.1,-63.1,4.503033372,0.0493162072397,-1.973195e-07
-64.1,-64.0,4.492535418,0.0495469563016,-2.0137e-07
-65.1,-65.0,4.483720428,0.0497419663439,-2.142636e-07
-66.1,-66.1,4.478450307,0.0498591052678,-2.132175e-07
-67.1,-67.1,4.472561763,0.0499904800033,-2.254228e-07
-68.1,-68.1,4.469585809,0.0500570718095,-3.034991e-07
-69.1,-69.1,4.466358987,0.0501294276635,-1.765503e-07

File: cv_suyu/data/0728/HPK-W37-LGAD-L5P5-CV.csv
Bias Voltage[V],Measured Voltage[V],Measured Capacitance[pF],Capacitance^{-2}[pF]^{-2},Monitoring Current[A]
0.0,0.0,134.5908058,5.52038304654e-05,6.513577e-08
-0.5,-0.5,119.2815626,7.02834967537e-05,-1.384798e-07
-1.0,-1.0,112.7018082,7.87296339223e-05,-1.772082e-07
-1.5,-1.5,108.4144016,8.5079718819e-05,-1.619625e-07
-2.0,-2.0,105.6921326,8.95188878613e-05,-1.571669e-07
-2.5,-2.5,103.1063878,9.40651723694e-05,-1.621458e-07
-3.0,-3.0,101.4585211,9.71455574759e-05,-1.637575e-07
-3.5,-3.5,99.98020101,0.000100039609743,-1.534358e-07
-4.0,-4.0,98.38671696,0.000103306360628,-1.553228e-07
-4.5,-4.5,97.4016469,0.000105406501652,-1.483039e-07
-5.0,-5.0,96.40983192,0.000107586393298,-1.561759e-07
-5.5,-5.5,95.80307412,0.000108953480984,-1.533702e-07
-6.5,-6.5,93.8672983,0.000113493597845,-1.58157e-07
-7.5,-7.5,92.77972884,0.000116169949934,-1.653802e-07
-8.5,-8.5,91.72887878,0.000118846892274,-1.755574e-07
-9.5,-9.5,90.84167013,0.000121179673966,-1.667271e-07
-10.5,-10.5,90.0356359,0.00012335908163,-1.703888e-07
-11.5,-11.5,89.29153103,0.000125423657383,-1.843557e-07
-12.5,-12.5,88.79287151,0.000126836368156,-1.941992e-07
-13.5,-13.5,87.91720409,0.000129375566145,-1.918916e-07
-14.5,-14.5,87.30401683,0.00013119930914,-1.806362e-07
-15.5,-15.5,86.88253357,0.000132475341075,-1.94585e-07
-16.5,-16.5,86.34048866,0.000134143920652,-2.048383e-07
-17.5,-17.5,85.80270021,0.000135830747091,-2.111108e-07
-18.5,-18.5,85.27813182,0.000137506948512,-1.795824e-07
-19.5,-19.5,84.94879402,0.000138575216084,-1.822624e-07
-20.5,-20.5,84.55167902,0.000139879969067,-1.707907e-07
-21.5,-21.5,84.13711,0.00014126182705,-1.778874e-07
-22.5,-22.5,83.78315377,0.000142457917656,-1.796293e-07
-23.5,-23.5,83.3264739,0.000144023709129,-2.134513e-07
-24.5,-24.5,82.95260098,0.000145324883753,-1.980744e-07
-25.5,-25.5,82.67596601,0.000146299029081,-1.775142e-07
-26.5,-26.5,82.15632594,0.000148155569272,-1.870658e-07
-27.5,-27.5,81.84537411,0.000149283470767,-1.90454e-07
-28.5,-28.5,81.45600002,0.000150714084707,-1.828735e-07
-29.5,-29.5,81.07210178,0.000152144807711,-1.974045e-07
-30.5,-30.5,80.76289958,0.000153312015995,-2.077988e-07
-31.5,-31.5,80.39595019,0.000154714726918,-2.015023e-07
-32.5,-32.5,80.04490925,0.00015607472085,-1.871484e-07
-33.5,-33.5,79.69032534,0.000157466726877,-2.014666e-07
-34.5,-34.5,79.3024541,0.00015901084502,-2.118353e-07
-35.5,-35.5,78.93334251,0.000160501469255,-2.14333e-07
-36.5,-36.5,78.53993976,0.000162113384326,-1.932198e-07
-37.5,-37.5,78.10959959,0.000163904613106,-2.141317e-07
-38.5,-38.5,77.67820071,0.000165730211819,-2.023135e-07
-39.5,-39.5,77.21585037,0.000167720860809,-2.052839e-07
-40.5,-40.5,76.71777998,0.000169905698929,-2.061508e-07
-41.5,-41.5,76.18831885,0.000172275380849,-1.929401e-07
-42.5,-42.5,75.59695036,0.000174981223088,-1.934125e-07
-43.5,-43.5,74.93188674,0.000178101125503,-2.133843e-07
-44.5,-44.5,74.19039462,0.000181678961102,-1.911718e-07
-45.5,-45.5,73.30687205,0.00018608468098,-2.026648e-07
-46.5,-46.5,72.22043227,0.000191725479644,-2.038933e-07
-47.5,-47.5,70.82924477,0.000199330968937,-2.014704e-07
-48.5,-48.5,68.81564489,0.000211166796614,-1.942212e-07
-49.5,-49.5,65.38745244,0.000233889737089,-1.973231e-07
-49.6,-49.6,64.95768797,0.000236994835726,-2.215227e-09
-49.7,-49.7,64.38275842,0.000241246399614,2.002205e-09
-49.8,-49.8,63.8299584,0.000245443128082,1.205126e-08
-49.9,-49.9,63.09213198,0.000251217328975,1.371223e-08
-50.0,-50.0,62.41049128,0.000256734833634,1.243106e-08
-50.1,-50.1,61.45763434,0.000264757530567,4.894543e-09
-50.2,-50.2,60.56298677,0.00027263739906,1.91378e-09
-50.3,-50.3,59.51973948,0.000282278601259,1.024006e-08
-50.4,-50.4,57.99640131,0.00029730205241,1.917903e-08
-50.5,-50.5,56.43441676,0.000313987181146,3.746725e-08
-50.6,-50.6,54.04238618,0.00034239780106,1.066174e-08
-50.7,-50.7,51.4431207,0.000377872587311,3.215127e-08
-50.8,-50.8,47.30143963,0.000446942117685,1.541883e-08
-50.9,-50.9,42.27114939,0.000559644044214,1.921764e-08
-51.0,-51.0,34.7233815,0.000829384617415,2.570996e-08
-51.1,-51.1,27.97688069,0.00127761916687,2.956292e-08
-51.2,-51.2,20.7610568,0.0023200699911,3.601656e-08
-51.3,-51.3,16.77994133,0.00355155973783,2.173185e-08
-51.4,-51.4,13.90524379,0.00517181266281,2.272754e-08
-51.5,-51.5,12.41126158,0.00649184500243,3.428147e-08
-51.6,-51.6,11.18250599,0.00799690102707,2.179797e-08
-51.7,-51.7,10.42433554,0.0092024451141,3.675921e-08
-51.8,-51.8,9.811934095,0.010387014911,3.600961e-08
-51.9,-51.9,9.212313378,0.0117831822206,9.17155e-09
-52.0,-52.0,8.791576991,0.0129379787217,3.366409e-08
-52.1,-52.1,8.364094374,0.0142942755976,2.06742e-09
-53.1,-53.1,6.245005584,0.0256409633505,-1.726549e-07
-54.1,-54.1,5.310842172,0.0354546505789,-1.86092e-07
-55.1,-55.1,4.745995295,0.0443961585113,-1.766213e-07
-56.1,-56.1,4.390001474,0.0518884464316,-1.839986e-07
-57.1,-57.1,4.173531989,0.0574106556641,-1.882805e-07
-58.1,-58.1,4.07089954,0.0603419345788,-2.116588e-07
-59.1,-59.1,4.021517376,0.0618329690956,-1.888689e-07
-60.1,-60.1,3.996516007,0.0626090171912,-1.913855e-07
-61.1,-61.1,3.984248169,0.0629951677196,-1.943995e-07
-62.1,-62.1,3.974580556,0.0633019943461,-1.944198e-07
-63.1,-63.1,3.967692426,0.063521976546,-2.07039e-07
-64.1,-64.0,3.965602485,0.0635889485466,-2.137174e-07
-65.1,-65.0,3.96106805,0.0637346188501,-2.107841e-07
-66.1,-66.1,3.956431992,0.0638840719467,-2.255673e-07
-67.1,-67.1,3.952831805,0.0640004944786,-2.234538e-07
-68.1,-68.1,3.951179666,0.0640540277666,-2.230908e-07
-69.1,-69.1,3.947730541,0.0641660044374,-3.04377e-07
